Repository: PPeitsch/pkynetics

# Pkynetics
A Python library for thermal analysis kinetic methods, providing tools for data preprocessing, kinetic analysis, and result visualization.

## Features

### Data Import
- DSC and TGA exports from TA Instruments, Mettler Toledo, Netzsch and Setaram
- Dilatometry data
- Flexible custom importer for non-standard formats
- Automatic manufacturer detection
- Comprehensive data validation

### Analysis Methods
- Model-fitting methods:
  - Johnson-Mehl-Avrami-Kolmogorov (JMAK)
  - Kissinger
  - Coats-Redfern
  - Freeman-Carroll
  - Horowitz-Metzger
- Model-Free methods:
  - Friedman method
  - Kissinger-Akahira-Sunose (KAS)
  - Ozawa-Flynn-Wall (OFW)
- Dilatometry analysis:
  - Transformed fraction by the lever rule or the tangent method
  - Five detectors for the transformation limits (`derivative`, `offset`,
    `double_tangent`, `second_derivative`, `statistical`), chosen with `detection=`
  - Automatic baseline margin (`margin="auto"`)
  - `DilatometryAnalyzer`, which holds the analysis settings in one place
- DSC analysis: baselines, peaks, thermal events and heat capacity
- Data preprocessing, with smoothing by Savitzky-Golay, moving average or LOWESS
- Synthetic data generation for testing the kinetic methods
- Error handling and validation

### Visualization
- Comprehensive plotting functions for:
  - Kinetic analysis results
  - Dilatometry data
  - Transformation analysis
  - Custom plot styling options

## Quick start

```python
from pkynetics.data import load_dilatometry_heating
from pkynetics.technique_analysis import DilatometryAnalyzer

data = load_dilatometry_heating()  # Zircaloy-4 heating run, fetched on first use

result = DilatometryAnalyzer().analyze(
    data["temperature"], data["relative_change"], method="lever"
)
print(result["start_temperature"], result["end_temperature"])
```

## Example data

Since 0.7.0 the example data does not ship with the package. `pkynetics.data` downloads
each file on first use from [pkynetics-data](https://github.com/PPeitsch/pkynetics-data),
verifies it by SHA256 and caches it on disk. Use `pkynetics.data.fetch(name)` for a path,
or one of the loaders (`load_dilatometry_heating`, `load_dsc_setaram`, `load_cp_three_step`, …)
for the data already imported. To work offline, point `PKYNETICS_DATA_DIR` at a directory
holding the files. See [Example data](https://pkynetics.readthedocs.io/en/latest/example_data.html).

## Documentation

Complete documentation is available at [pkynetics.readthedocs.io](https://pkynetics.readthedocs.io/), including:
- Detailed API reference
- Usage examples
- Method descriptions
- Best practices

## Security

For vulnerability reports, please review our [Security Policy](.github/SECURITY.md).

## Change Log

See [CHANGELOG.md](CHANGELOG.md) for a list of changes and version updates.

## Citing Pkynetics

If you use Pkynetics in your research, please cite it as:

```bibtex
@software{pkynetics,
  author = {Pablo Peitsch},
  title = {Pkynetics: A Python Library for Thermal Analysis Kinetic Methods},
  year = {2026},
  version = {0.7.0},
  publisher = {GitHub},
  url = {https://github.com/PPeitsch/pkynetics}
}

File: data/sample_dilatometry_data.asc

 C:\WinTa100\DIL805.PRO\Data\Quenching\713-Zaira-Calentamiento-Zry4-M3-400C-10Cs-10s-1000C-10Cs-60s-30C-10Cs-26022-10.26.22.PAR
                Time - Temperature  /  rel. Change in Length  /  dif. Change in Length 
                  s                °C                    %
  1001        40,00108337      400,03768921        0,18786499        0,43529341
  1002        40,00441360      400,03094482        0,18783794        0,43303928
  1003        40,00561523      400,07672119        0,18775682        0,37221020
  1004        40,00683594      400,04425049        0,18781091        0,29898643
  1005        40,01046753      400,05484009        0,18770275        0,16410147
  1006        40,02015686      400,05081177        0,18802722        0,07924361
  1007        40,03100967      400,37030029        0,18778385        0,00708616
  1008        40,04066467      400,47036743        0,18789202       -0,04390518
  1009        40,05038071      400,53051758        0,18759459       -0,02378220
  1010        40,06003571      400,64385986        0,18775682       -0,02126008
  1011        40,07089233      400,80407715        0,18772979        0,05098508
  1012        40,08054352      400,82028198        0,18786499        0,12484441
  1013        40,09020996      400,89846802        0,18775682        0,17966385
  1014        40,10104370      401,10638428        0,18770275        0,27999628
  1015        40,11074829      401,08248901        0,18781091        0,22549871
  1016        40,12045670      401,15393066        0,18824352        0,18691784
  1017        40,13014221      401,05480957        0,18775682        0,19303122
  1018        40,14100647      401,17013550        0,18821648        0,18272755
  1019        40,15068054      401,09555054        0,18786499        0,20220570
  1020        40,16035843      401,13388062        0,18789202        0,08174103
